Repository: pberlizov/microwave-inverse-design

# Microwave Applicator Inverse Design — Selective Mineral Heating (thin slice)

**Does applicator geometry move selective-absorption contrast between mineral phases?**
A minimal, self-contained experiment that says *yes*, built to de-risk a larger idea:
porting electromagnetic inverse design from nanophotonics to microwave mineral
processing.

| | |
|---|---|
| **Status** | Thin slice / assumption test — **not** a microwave-heating product |
| **Runs on** | numpy + scipy + optuna (no MEEP, no conda) — `python scripts/run_search.py` |
| **Sibling project** | [`nanophotonics-inverse-design`](https://github.com/pberlizov/nanophotonics-inverse-design) — reuses its search→evaluate→keep-best pattern |
| **Frontier survey** | [docs/FRONTIER.md](docs/FRONTIER.md) |
| **Maturity / WIP labels** | [docs/MATURITY.md](docs/MATURITY.md) — what is core vs stub |

---

## The one assumption this tests

The pitch is: the same machinery you built for routing light through silicon
(FDTD + surrogate-guided geometry search) applies to designing a **microwave applicator
that couples energy selectively into a target mineral phase** while leaving gangue
(waste rock) cool. Everything downstream — 3D, EM-thermal coupling, fluidized beds,
grant narratives — rests on one prior question:

> **Can geometry alone produce useful selective-absorption contrast at all?**

This repo answers it with a running experiment instead of an analogy.

## Result (reproducible, real mineral data)

Materials are **measured literature permittivities** with citations (see
[docs/MATERIALS.md](docs/MATERIALS.md)), not placeholders. The answer depends on the
mineral regime — which is itself the finding.

`python scripts/run_search.py --trials 80 --materials <pair>` (≈6 s, CPU):

| Mineral pair (cited) | Regime | Untuned selectivity | Optimized (TPE) | Contrast |
|---|---|---|---|---|
| `magnetite_in_quartz` | good absorber in transparent gangue | 0.996 | 0.998 | 996 → 2690 |
| **`pyrite_in_calcite`** | **disseminated absorber, matched ε′** | **0.54** | **0.67** | **5.2 → 9.1** |

**The interesting case is `pyrite_in_calcite`** — Salsman's (1996) thermally-assisted-
liberation system, where pyrite (8 − j0.3) sits in calcite (8.5 − j0.05) with *nearly
equal real permittivity*. The field doesn't preferentially concentrate in the absorber,
so untuned selectivity is barely above 50/50. Optimizing feed position, drive frequency,
and an internal tuning baffle lifts it to **0.67** and nearly doubles per-area contrast.

That regime is **Kingman's documented worst case** for conventional microwave treatment
(finely disseminated absorber in a dielectrically similar gangue). So the headline is
sharper than "geometry matters":

> **Inverse design recovers selectivity precisely in the ore class where material
> contrast alone fails — the class conventional microwave processing handles worst.**

By contrast, when the absorber sits in transparent gangue (`magnetite_in_quartz`),
selectivity is ~0.996 *before any tuning*: material contrast already does the work and
geometry adds little. Honest scope, not a universal win.

**Note on the optimizer:** with only these 6 named knobs, random search ties TPE — the
problem is too low-dimensional to separate them. That changes once the actuator is
high-dimensional (next section).

## High-dimensional optimization: where the surrogate earns its keep

`python scripts/run_field_search.py --materials pyrite_in_calcite --trials 120 --k 16`
(≈30 s) → `data/field_search.json`. Replacing the 6 named knobs with a **reconfigurable
dielectric tuner** — a row of K=16 lossless cells near the top wall, each a continuous
permittivity knob the optimizer shapes to steer the cavity mode — gives a 16-dimensional
problem.

# `data/` — inputs vs generated artifacts

This directory intentionally mixes **small, versioned inputs** (benchmarks, example ore
profiles, templates) with **generated outputs** (figures, JSON summaries, exports).

## Versioned inputs (commit these)

- `data/benchmarks/` — curated public-literature benchmark JSON used by
  `scripts/run_benchmarks.py` and CI.
- `data/templates/` — templates for measured inputs (copy to your own dataset paths).
- `data/ores/` — example ore profiles (QEMSCAN/assay-style JSON) used by ingest and
  `--ore` flows.
- `data/measured_eps.template.json` — template for bench dielectric-probe ingestion.
- `data/lab_measurements.example.json` — example bench measurement payload.

## Generated artifacts (do not commit by default)

- `data/runs/` — timestamped pipeline outputs from `scripts/run_pipeline.py`.
- `data/design_exports/` — openEMS export bundles written by export scripts/pipeline.
- Top-level `data/*.json`, `data/*.png`, `data/*.npz` — experiment summaries/figures.

If you want to publish a specific result, prefer copying it into a dedicated
`results/` or `papers/` folder with an accompanying write-up rather than committing
raw run directories.

File: data/benchmarks/literature_dielectric.json
{
  "description": "Literature dielectric anchors @ ~2.45 GHz for regression against mw_inv materials.",
  "default_freq_hz": 2450000000.0,
  "entries": [
    {
      "id": "pyrite_disseminated_rt",
      "mineral_model": "pyrite",
      "T_K": 298.0,
      "freq_hz": 2450000000.0,
      "reference_eps_real": 8.0,
      "reference_eps_imag": 0.3,
      "rtol_real": 0.02,
      "rtol_imag": 0.25,
      "source": "MDPI Sensors 22(3):1138 (2022) PMC8840724 — disseminated grains"
    },
    {
      "id": "pyrite_disseminated_lower_loss_than_bulk",
      "mineral_model": "pyrite",
      "T_K": 298.0,
      "freq_hz": 2450000000.0,
      "reference_eps_imag_upper": 0.75,
      "check": "eps_imag_below_upper",
      "source": "MDPI 2022: disseminated grains lower ε″ than bulk Shanxi reference"
    },
    {
      "id": "calcite_rt",
      "mineral_model": "calcite",
      "T_K": 298.0,
      "freq_hz": 2450000000.0,
      "reference_eps_real": 8.5,
      "reference_eps_imag": 0.05,
      "rtol_real": 0.08,
      "rtol_imag": 0.5,
      "source": "MDPI 2022; inactive carbonate gangue"
    },
    {
      "id": "quartz_rt",
      "mineral_model": "quartz",
      "T_K": 298.0,
      "freq_hz": 2450000000.0,
      "reference_eps_real": 4.6,
      "reference_eps_imag": 0.0005,
      "rtol_real": 0.05,
      "rtol_imag": 2.0,
      "source": "MDPI 2022; Nelson 1989 order-of-magnitude tan delta"
    },
    {
      "id": "magnetite_rt",
      "mineral_model": "magnetite",
      "T_K": 298.0,
      "freq_hz": 2450000000.0,
      "reference_eps_real": 12.0,
      "reference_eps_imag": 1.0,
      "rtol_real": 0.05,
      "rtol_imag": 0.2,
      "source": "MDPI 2022 aggregated magnetite @ 2.45 GHz"
    },
    {
      "id": "pair_pyrite_in_calcite_target",
      "pair_label": "pyrite_in_calcite",
      "role": "target",
      "reference_eps_real": 8.0,
      "reference_eps_imag": 0.3,
      "rtol_real": 0.02,
      "rtol_imag": 0.25,
      "source": "Materials.from_pair pyrite_in_calcite target phase"
    },
    {
      "id": "pair_pyrite_in_calcite_gangue",
      "pair_label": "pyrite_in_calcite",
      "role": "gangue",
      "reference_eps_real": 8.5,
      "reference_eps_imag": 0.05,
      "rtol_real": 0.08,
      "rtol_imag": 0.5,
      "source": "Materials.from_pair pyrite_in_calcite gangue phase"
    },
    {
      "id": "pair_magnetite_in_quartz_gangue",
      "pair_label": "magnetite_in_quartz",
      "role": "gangue",
      "reference_eps_real": 4.6,
      "reference_eps_imag": 0.0005,
      "rtol_real": 0.05,
      "rtol_imag": 2.0,
      "source": "Materials.from_pair magnetite_in_quartz quartz gangue"
    },
    {
      "id": "chalcopyrite_rt",
      "mineral_model": "chalcopyrite",
      "T_K": 298.0,
      "freq_hz": 2450000000.0,
      "reference_eps_real": 10.0,
      "reference_eps_imag": 0.45,
      "rtol_real": 0.05,
      "rtol_imag": 0.25,
      "source": "Goldbaum HMAP; impure CuFeS2 @ 2.45 GHz"
    },
    {
      "id": "pyrrhotite_rt",
      "mineral_model": "pyrrhotite",
      "T_K": 298.0,
      "freq_hz": 2450000000.0,
      "reference_eps_real": 11.0,
      "reference_eps_imag": 0.65,
      "rtol_real": 0.05,
      "rtol_imag": 0.25,
      "source": "Peng 2013 Fe1-xS @ 2.45 GHz"
    },
    {
      "id": "molybdenite_rt",
      "mineral_model": "molybdenite",
      "T_K": 298.0,
      "freq_hz": 2450000000.0,
      "reference_eps_real": 7.5,
      "reference_eps_imag": 1.0,
      "rtol_real": 0.08,
      "rtol_imag": 0.2,
      "source": "Chen hyperactive MoS2; Goldbaum HMAP"
    }
  ],
  "eps_imag_ordering": [
    {
      "id": "hmap_loss_hierarchy_rt",
      "minerals": ["molybdenite", "pyrrhotite", "chalcopyrite", "galena", "pyrite", "calcite"],
      "source": "Mo/Wang/Cumbane RT hierarchy; calcite inactive gangue"
    }
  ],
  "eps_T_checks": [
    {
      "id": "pyrite_eps_rises_with_T",
      "mineral_model": "pyrite",
      "freq_hz": 2450000000.0,
      "T_cold_K": 298.0,
      "T_hot_K": 773.0,
      "expect_eps_imag_increase": true,
      "source": "Cumbane 2008 / Peng 2011 qualitative pyrite ε(T) rise"
    },
    {
      "id": "calcite_eps_stable_with_T",
      "mineral_model": "calcite",
      "freq_hz": 2450000000.0,
      "T_cold_K": 298.0,
      "T_hot_K": 773.0,
      "max_eps_real_delta": 0.5,
      "source": "Inactive gangue — weak T dependence"
    }
  ]
}
