Repository: pberlizov/microwave-inverse-design

# Microwave Applicator Inverse Design — Selective Mineral Heating (thin slice)

**Does applicator geometry move selective-absorption contrast between mineral phases?**
A minimal, self-contained experiment that says *yes*, built to de-risk a larger idea:
porting electromagnetic inverse design from nanophotonics to microwave mineral
processing.

| | |
|---|---|
| **Status** | Thin slice / assumption test — **not** a microwave-heating product |
| **Runs on** | numpy + scipy + optuna (no MEEP, no conda) — `python scripts/run_search.py` |
| **Sibling project** | [`nanophotonics-inverse-design`](https://github.com/pberlizov/nanophotonics-inverse-design) — reuses its search→evaluate→keep-best pattern |
| **Frontier survey** | [docs/FRONTIER.md](docs/FRONTIER.md) |
| **Maturity / WIP labels** | [docs/MATURITY.md](docs/MATURITY.md) — what is core vs stub |

---

## The one assumption this tests

The pitch is: the same machinery you built for routing light through silicon
(FDTD + surrogate-guided geometry search) applies to designing a **microwave applicator
that couples energy selectively into a target mineral phase** while leaving gangue
(waste rock) cool. Everything downstream — 3D, EM-thermal coupling, fluidized beds,
grant narratives — rests on one prior question:

> **Can geometry alone produce useful selective-absorption contrast at all?**

This repo answers it with a running experiment instead of an analogy.

## Result (reproducible, real mineral data)

Materials are **measured literature permittivities** with citations (see
[docs/MATERIALS.md](docs/MATERIALS.md)), not placeholders. The answer depends on the
mineral regime — which is itself the finding.

`python scripts/run_search.py --trials 80 --materials <pair>` (≈6 s, CPU):

| Mineral pair (cited) | Regime | Untuned selectivity | Optimized (TPE) | Contrast |
|---|---|---|---|---|
| `magnetite_in_quartz` | good absorber in transparent gangue | 0.996 | 0.998 | 996 → 2690 |
| **`pyrite_in_calcite`** | **disseminated absorber, matched ε′** | **0.54** | **0.67** | **5.2 → 9.1** |

**The interesting case is `pyrite_in_calcite`** — Salsman's (1996) thermally-assisted-
liberation system, where pyrite (8 − j0.3) sits in calcite (8.5 − j0.05) with *nearly
equal real permittivity*. The field doesn't preferentially concentrate in the absorber,
so untuned selectivity is barely above 50/50. Optimizing feed position, drive frequency,
and an internal tuning baffle lifts it to **0.67** and nearly doubles per-area contrast.

That regime is **Kingman's documented worst case** for conventional microwave treatment
(finely disseminated absorber in a dielectrically similar gangue). So the headline is
sharper than "geometry matters":

> **Inverse design recovers selectivity precisely in the ore class where material
> contrast alone fails — the class conventional microwave processing handles worst.**

By contrast, when the absorber sits in transparent gangue (`magnetite_in_quartz`),
selectivity is ~0.996 *before any tuning*: material contrast already does the work and
geometry adds little. Honest scope, not a universal win.

**Note on the optimizer:** with only these 6 named knobs, random search ties TPE — the
problem is too low-dimensional to separate them. That changes once the actuator is
high-dimensional (next section).

## High-dimensional optimization: where the surrogate earns its keep

`python scripts/run_field_search.py --materials pyrite_in_calcite --trials 120 --k 16`
(≈30 s) → `data/field_search.json`. Replacing the 6 named knobs with a **reconfigurable
dielectric tuner** — a row of K=16 lossless cells near the top wall, each a continuous
permittivity knob the optimizer shapes to steer the cavity mode — gives a 16-dimensional
problem.

# `data/` — inputs vs generated artifacts

This directory intentionally mixes **small, versioned inputs** (benchmarks, example ore
profiles, templates) with **generated outputs** (figures, JSON summaries, exports).

## Versioned inputs (commit these)

- `data/benchmarks/` — curated public-literature benchmark JSON used by
  `scripts/run_benchmarks.py` and CI.
- `data/templates/` — templates for measured inputs (copy to your own dataset paths).
- `data/ores/` — example ore profiles (QEMSCAN/assay-style JSON) used by ingest and
  `--ore` flows.
- `data/measured_eps.template.json` — template for bench dielectric-probe ingestion.
- `data/lab_measurements.example.json` — example bench measurement payload.

## Generated artifacts (do not commit by default)

- `data/runs/` — timestamped pipeline outputs from `scripts/run_pipeline.py`.
- `data/design_exports/` — openEMS export bundles written by export scripts/pipeline.
- Top-level `data/*.json`, `data/*.png`, `data/*.npz` — experiment summaries/figures.

If you want to publish a specific result, prefer copying it into a dedicated
`results/` or `papers/` folder with an accompanying write-up rather than committing
raw run directories.

File: data/measured_dielectrics/computed_dielectric_subset_v1.json
{
  "dataset_id": "computed_dielectric_subset_v1",
  "version": "mp-zenodo-subset",
  "description": "Static \u03b5 (no loss); use for mineral ranking only \u2014 not ISM loss calibration.",
  "phases": [
    {
      "label": "quartz_mp",
      "points": [
        {
          "temp_K": 298.15,
          "freq_hz": 2450000000.0,
          "eps_real": 4.64,
          "eps_imag": 0.01,
          "moisture_wt_percent": 0.0,
          "source": "MP DFPT \u03b1-quartz",
          "notes": "SiO2 static DFPT (loss placeholder)"
        }
      ]
    },
    {
      "label": "calcite_mp",
      "points": [
        {
          "temp_K": 298.15,
          "freq_hz": 2450000000.0,
          "eps_real": 8.74,
          "eps_imag": 0.01,
          "moisture_wt_percent": 0.0,
          "source": "MP DFPT calcite",
          "notes": "CaCO3 static DFPT (loss placeholder)"
        }
      ]
    },
    {
      "label": "pyrite_mp",
      "points": [
        {
          "temp_K": 298.15,
          "freq_hz": 2450000000.0,
          "eps_real": 9.21,
          "eps_imag": 0.01,
          "moisture_wt_percent": 0.0,
          "source": "MP DFPT pyrite",
          "notes": "FeS2 static DFPT (loss placeholder)"
        }
      ]
    },
    {
      "label": "magnetite_mp",
      "points": [
        {
          "temp_K": 298.15,
          "freq_hz": 2450000000.0,
          "eps_real": 32.8,
          "eps_imag": 0.01,
          "moisture_wt_percent": 0.0,
          "source": "MP DFPT magnetite (static bulk)",
          "notes": "Fe3O4 static DFPT (loss placeholder)"
        }
      ]
    },
    {
      "label": "chalcopyrite_mp",
      "points": [
        {
          "temp_K": 298.15,
          "freq_hz": 2450000000.0,
          "eps_real": 10.4,
          "eps_imag": 0.01,
          "moisture_wt_percent": 0.0,
          "source": "MP DFPT chalcopyrite",
          "notes": "CuFeS2 static DFPT (loss placeholder)"
        }
      ]
    },
    {
      "label": "hematite_mp",
      "points": [
        {
          "temp_K": 298.15,
          "freq_hz": 2450000000.0,
          "eps_real": 12.5,
          "eps_imag": 0.01,
          "moisture_wt_percent": 0.0,
          "source": "MP DFPT hematite",
          "notes": "Fe2O3 static DFPT (loss placeholder)"
        }
      ]
    },
    {
      "label": "galena_mp",
      "points": [
        {
          "temp_K": 298.15,
          "freq_hz": 2450000000.0,
          "eps_real": 17.8,
          "eps_imag": 0.01,
          "moisture_wt_percent": 0.0,
          "source": "MP DFPT galena (static)",
          "notes": "PbS static DFPT (loss placeholder)"
        }
      ]
    },
    {
      "label": "sphalerite_mp",
      "points": [
        {
          "temp_K": 298.15,
          "freq_hz": 2450000000.0,
          "eps_real": 8.92,
          "eps_imag": 0.01,
          "moisture_wt_percent": 0.0,
          "source": "MP DFPT sphalerite",
          "notes": "ZnS static DFPT (loss placeholder)"
        }
      ]
    },
    {
      "label": "dolomite_mp",
      "points": [
        {
          "temp_K": 298.15,
          "freq_hz": 2450000000.0,
          "eps_real": 7.35,
          "eps_imag": 0.01,
          "moisture_wt_percent": 0.0,
          "source": "MP DFPT dolomite",
          "notes": "CaMg(CO3)2 static DFPT (loss placeholder)"
        }
      ]
    },
    {
      "label": "molybdenite_mp",
      "points": [
        {
          "temp_K": 298.15,
          "freq_hz": 2450000000.0,
          "eps_real": 6.8,
          "eps_imag": 0.01,
          "moisture_wt_percent": 0.0,
          "source": "MP DFPT 2H-MoS2 in-plane avg",
          "notes": "MoS2 static DFPT (loss placeholder)"
        }
      ]
    }
  ]
}

File: data/measured_dielectrics/disseminated_pyrite_porphyry_deposit.json
{
  "dataset_id": "disseminated_pyrite_porphyry_lab_v1",
  "version": "2026-06-26",
  "description": "Synthetic lab-style ε(f,T,moisture) for a disseminated pyrite porphyry deposit (2.40–2.50 GHz ISM band). Replace with your probe/network-analyser measurements.",
  "phases": [
    {
      "label": "target",
      "points": [
        {"temp_K": 298, "freq_hz": 2.40e9, "eps_real": 7.8, "eps_imag": 0.28, "moisture_wt_percent": 0.0, "source": "open_coax_probe", "notes": "sulphide-rich ore bulk, dry"},
        {"temp_K": 298, "freq_hz": 2.45e9, "eps_real": 8.0, "eps_imag": 0.30, "moisture_wt_percent": 0.0, "source": "open_coax_probe"},
        {"temp_K": 298, "freq_hz": 2.50e9, "eps_real": 8.2, "eps_imag": 0.32, "moisture_wt_percent": 0.0, "source": "open_coax_probe"},
        {"temp_K": 373, "freq_hz": 2.45e9, "eps_real": 8.6, "eps_imag": 0.45, "moisture_wt_percent": 0.0, "source": "open_coax_probe", "notes": "100 C preheat"},
        {"temp_K": 473, "freq_hz": 2.45e9, "eps_real": 9.4, "eps_imag": 0.72, "moisture_wt_percent": 0.0, "source": "open_coax_probe", "notes": "200 C preheat"},
        {"temp_K": 298, "freq_hz": 2.45e9, "eps_real": 8.5, "eps_imag": 0.42, "moisture_wt_percent": 1.5, "source": "open_coax_probe", "notes": "plant moisture"},
        {"temp_K": 298, "freq_hz": 2.45e9, "eps_real": 9.1, "eps_imag": 0.58, "moisture_wt_percent": 3.0, "source": "open_coax_probe", "notes": "wet ROM"}
      ]
    },
    {
      "label": "gangue",
      "points": [
        {"temp_K": 298, "freq_hz": 2.40e9, "eps_real": 8.3, "eps_imag": 0.04, "moisture_wt_percent": 0.0, "source": "open_coax_probe", "notes": "quartz-feldspar matrix, dry"},
        {"temp_K": 298, "freq_hz": 2.45e9, "eps_real": 8.5, "eps_imag": 0.05, "moisture_wt_percent": 0.0, "source": "open_coax_probe"},
        {"temp_K": 298, "freq_hz": 2.50e9, "eps_real": 8.7, "eps_imag": 0.06, "moisture_wt_percent": 0.0, "source": "open_coax_probe"},
        {"temp_K": 373, "freq_hz": 2.45e9, "eps_real": 8.6, "eps_imag": 0.06, "moisture_wt_percent": 0.0, "source": "open_coax_probe"},
        {"temp_K": 298, "freq_hz": 2.45e9, "eps_real": 8.8, "eps_imag": 0.08, "moisture_wt_percent": 1.5, "source": "open_coax_probe"},
        {"temp_K": 298, "freq_hz": 2.45e9, "eps_real": 9.2, "eps_imag": 0.12, "moisture_wt_percent": 3.0, "source": "open_coax_probe"}
      ]
    }
  ]
}

File: data/measured_dielectrics/europeg_pegmatite_v1.json
{
  "dataset_id": "europeg_pegmatite_v1",
  "version": "petrodb-subset",
  "description": "EuroPeg pegmatite ore vs wall-rock \u03b5 anchors (representative subset).",
  "phases": [
    {
      "label": "target",
      "points": [
        {
          "temp_K": 298.15,
          "freq_hz": 2450000000,
          "eps_real": 6.2,
          "eps_imag": 0.08,
          "moisture_wt_percent": 0.0,
          "source": "EuroPeg_PetroDB v3 representative LCT/NYF pegmatite subset (literature anchors)",
          "notes": "lct_spodumene_ore target (spodumene_ore)"
        },
        {
          "temp_K": 373.15,
          "freq_hz": 2450000000,
          "eps_real": 6.3,
          "eps_imag": 0.09,
          "moisture_wt_percent": 0.0,
          "source": "EuroPeg_PetroDB v3 representative LCT/NYF pegmatite subset (literature anchors)",
          "notes": "lct_spodumene_ore target (spodumene_ore)"
        },
        {
          "temp_K": 298.15,
          "freq_hz": 915000000,
          "eps_real": 6.0,
          "eps_imag": 0.06,
          "moisture_wt_percent": 0.0,
          "source": "EuroPeg_PetroDB v3 representative LCT/NYF pegmatite subset (literature anchors)",
          "notes": "lct_spodumene_ore target (spodumene_ore)"
        },
        {
          "temp_K": 298.15,
          "freq_hz": 2450000000,
          "eps_real": 7.8,
          "eps_imag": 0.12,
          "moisture_wt_percent": 0.0,
          "source": "EuroPeg_PetroDB v3 representative LCT/NYF pegmatite subset (literature anchors)",
          "notes": "nyf_rare_earth_pegmatite target (ree_pegmatite)"
        },
        {
          "temp_K": 298.15,
          "freq_hz": 915000000,
          "eps_real": 7.5,
          "eps_imag": 0.1,
          "moisture_wt_percent": 0.0,
          "source": "EuroPeg_PetroDB v3 representative LCT/NYF pegmatite subset (literature anchors)",
          "notes": "nyf_rare_earth_pegmatite target (ree_pegmatite)"
        },
        {
          "temp_K": 298.15,
          "freq_hz": 2450000000,
          "eps_real": 5.8,
          "eps_imag": 0.05,
          "moisture_wt_percent": 0.0,
          "source": "EuroPeg_PetroDB v3 representative LCT/NYF pegmatite subset (literature anchors)",
          "notes": "petalite_pegmatite target (petalite_ore)"
        },
        {
          "temp_K": 298.15,
          "freq_hz": 2450000000,
          "eps_real": 6.9,
          "eps_imag": 0.07,
          "moisture_wt_percent": 0.0,
          "source": "EuroPeg_PetroDB v3 representative LCT/NYF pegmatite subset (literature anchors)",
          "notes": "beryl_pegmatite target (beryl_ore)"
        },
        {
          "temp_K": 473.15,
          "freq_hz": 2450000000,
          "eps_real": 7.1,
          "eps_imag": 0.09,
          "moisture_wt_percent": 0.0,
          "source": "EuroPeg_PetroDB v3 representative LCT/NYF pegmatite subset (literature anchors)",
          "notes": "beryl_pegmatite target (beryl_ore)"
        }
      ]
    },
    {
      "label": "gangue",
      "points": [
        {
          "temp_K": 298.15,
          "freq_hz": 2450000000,
          "eps_real": 5.4,
          "eps_imag": 0.04,
          "moisture_wt_percent": 0.0,
          "source": "EuroPeg_PetroDB v3 representative LCT/NYF pegmatite subset (literature anchors)",
          "notes": "lct_spodumene_ore wall (wall_rock_granite)"
        },
        {
          "temp_K": 373.15,
          "freq_hz": 2450000000,
          "eps_real": 5.5,
          "eps_imag": 0.04,
          "moisture_wt_percent": 0.0,
          "source": "EuroPeg_PetroDB v3 representative LCT/NYF pegmatite subset (literature anchors)",
          "notes": "lct_spodumene_ore wall (wall_rock_granite)"
        },
        {
          "temp_K": 298.15,
          "freq_hz": 915000000,
          "eps_real": 5.3,
          "eps_imag": 0.03,
          "moisture_wt_percent": 0.0,
          "source": "EuroPeg_PetroDB v3 representative LCT/NYF pegmatite subset (literature anchors)",
          "notes": "lct_spodumene_ore wall (wall_rock_granite)"
        },
        {
          "temp_K": 298.15,
          "freq_hz": 2450000000,
          "eps_real": 6.5,
          "eps_imag": 0.06,
          "moisture_wt_percent": 0.0,
          "source": "EuroPeg_PetroDB v3 representative LCT/NYF pegmatite subset (literature anchors)",
          "notes": "nyf_rare_earth_pegmatite wall (mica_schist_wall)"
        },
        {
          "temp_K": 298.15,
          "freq_hz": 915000000,
          "eps_real": 6.3,
          "eps_imag": 0.05,
          "moisture_wt_percent": 0.0,
          "source": "EuroPeg_PetroDB v3 representative LCT/NYF pegmatite subset (literature anchors)",
          "notes": "nyf_rare_earth_pegmatite wall (mica_schist_wall)"
        },
        {
          "temp_K": 298.15,
          "freq_hz": 2450000000,
          "eps_real": 5.0,
          "eps_imag": 0.03,
          "moisture_wt_percent": 0.0,
          "source": "EuroPeg_PetroDB v3 representative LCT/NYF pegmatite subset (literature anchors)",
          "notes": "petalite_pegmatite wall (albite_wall)"
        },
        {
          "temp_K": 298.15,
          "freq_hz": 2450000000,
          "eps_real": 5.6,
          "eps_imag": 0.04,
          "moisture_wt_percent": 0.0,
          "source": "EuroPeg_PetroDB v3 representative LCT/NYF pegmatite subset (literature anchors)",
          "notes": "beryl_pegmatite wall (quartz_feldspar_wall)"
        },
        {
          "temp_K": 473.15,
          "freq_hz": 2450000000,
          "eps_real": 5.7,
          "eps_imag": 0.05,
          "moisture_wt_percent": 0.0,
          "source": "EuroPeg_PetroDB v3 representative LCT/NYF pegmatite subset (literature anchors)",
          "notes": "beryl_pegmatite wall (quartz_feldspar_wall)"
        }
      ]
    }
  ]
}

File: data/measured_dielectrics/forster_hmap_minerals_v1.json
{
  "dataset_id": "forster_hmap_minerals_v1",
  "version": "forster-phd-ch4",
  "description": "Forster HMAP sulphides + USBM/literature gangue phases for 42-ore manifest.",
  "phases": [
    {
      "label": "pyrite",
      "points": [
        {
          "temp_K": 298.15,
          "freq_hz": 912000000.0,
          "eps_real": 8.0,
          "eps_imag": 0.25,
          "moisture_wt_percent": 0.0,
          "source": "Forster PhD 2023 Ch. 4\u20135; Goldbaum et al. cavity perturbation @ 912\u20132466 MHz",
          "notes": "pyrite"
        },
        {
          "temp_K": 298.15,
          "freq_hz": 2450000000.0,
          "eps_real": 8.2,
          "eps_imag": 0.32,
          "moisture_wt_percent": 0.0,
          "source": "Forster PhD 2023 Ch. 4\u20135; Goldbaum et al. cavity perturbation @ 912\u20132466 MHz",
          "notes": "pyrite"
        },
        {
          "temp_K": 473.15,
          "freq_hz": 912000000.0,
          "eps_real": 8.5,
          "eps_imag": 0.42,
          "moisture_wt_percent": 0.0,
          "source": "Forster PhD 2023 Ch. 4\u20135; Goldbaum et al. cavity perturbation @ 912\u20132466 MHz",
          "notes": "pyrite"
        },
        {
          "temp_K": 473.15,
          "freq_hz": 2450000000.0,
          "eps_real": 8.9,
          "eps_imag": 0.55,
          "moisture_wt_percent": 0.0,
          "source": "Forster PhD 2023 Ch. 4\u20135; Goldbaum et al. cavity perturbation @ 912\u20132466 MHz",
          "notes": "pyrite"
        },
        {
          "temp_K": 673.15,
          "freq_hz": 912000000.0,
          "eps_real": 9.2,
          "eps_imag": 0.65,
          "moisture_wt_percent": 0.0,
          "source": "Forster PhD 2023 Ch. 4\u20135; Goldbaum et al. cavity perturbation @ 912\u20132466 MHz",
          "notes": "pyrite"
        },
        {
          "temp_K": 673.15,
          "freq_hz": 2450000000.0,
          "eps_real": 9.8,
          "eps_imag": 0.85,
          "moisture_wt_percent": 0.0,
          "source": "Forster PhD 2023 Ch. 4\u20135; Goldbaum et al. cavity perturbation @ 912\u20132466 MHz",
          "notes": "pyrite"
        },
        {
          "temp_K": 873.15,
          "freq_hz": 912000000.0,
          "eps_real": 10.0,
          "eps_imag": 0.9,
          "moisture_wt_percent": 0.0,
          "source": "Forster PhD 2023 Ch. 4\u20135; Goldbaum et al. cavity perturbation @ 912\u20132466 MHz",
          "notes": "pyrite"
        },
        {
          "temp_K": 873.15,
          "freq_hz": 2450000000.0,
          "eps_real": 10.8,
          "eps_imag": 1.15,
          "moisture_wt_percent": 0.0,
          "source": "Forster PhD 2023 Ch. 4\u20135; Goldbaum et al. cavity perturbation @ 912\u20132466 MHz",
          "notes": "pyrite"
        }
      ]
    },
    {
      "label": "chalcopyrite",
      "points": [
        {
          "temp_K": 298.15,
          "freq_hz": 912000000.0,
          "eps_real": 10.0,
          "eps_imag": 0.4,
          "moisture_wt_percent": 0.0,
          "source": "Forster PhD 2023 Ch. 4\u20135; Goldbaum et al. cavity perturbation @ 912\u20132466 MHz",
          "notes": "chalcopyrite"
        },
        {
          "temp_K": 298.15,
          "freq_hz": 2450000000.0,
          "eps_real": 10.3,
          "eps_imag": 0.48,
          "moisture_wt_percent": 0.0,
          "source": "Forster PhD 2023 Ch. 4\u20135; Goldbaum et al. cavity perturbation @ 912\u20132466 MHz",
          "notes": "chalcopyrite"
        },
        {
          "temp_K": 473.15,
          "freq_hz": 912000000.0,
          "eps_real": 10.5,
          "eps_imag": 0.58,
          "moisture_wt_percent": 0.0,
          "source": "Forster PhD 2023 Ch. 4\u20135; Goldbaum et al. cavity perturbation @ 912\u20132466 MHz",
          "notes": "chalcopyrite"
        },
        {
          "temp_K": 473.15,
          "freq_hz": 2450000000.0,
          "eps_real": 11.0,
          "eps_imag": 0.72,
          "moisture_wt_percent": 0.0,
          "source": "Forster PhD 2023 Ch. 4\u20135; Goldbaum et al. cavity perturbation @ 912\u20132466 MHz",
          "notes": "chalcopyrite"
        },
        {
          "temp_K": 673.15,
          "freq_hz": 912000000.0,
          "eps_real": 11.2,
          "eps_imag": 0.8,
          "moisture_wt_percent": 0.0,
          "source": "Forster PhD 2023 Ch. 4\u20135; Goldbaum et al. cavity perturbation @ 912\u20132466 MHz",
          "notes": "chalcopyrite"
        },
        {
          "temp_K": 673.15,
          "freq_hz": 2450000000.0,
          "eps_real": 12.0,
          "eps_imag": 1.05,
          "moisture_wt_percent": 0.0,
          "source": "Forster PhD 2023 Ch. 4\u20135; Goldbaum et al. cavity perturbation @ 912\u20132466 MHz",
          "notes": "chalcopyrite"
        },
        {
          "temp_K": 873.15,
          "freq_hz": 912000000.0,
          "eps_real": 12.0,
          "eps_imag": 1.05,
          "moisture_wt_percent": 0.0,
          "source": "Forster PhD 2023 Ch. 4\u20135; Goldbaum et al. cavity perturbation @ 912\u20132466 MHz",
          "notes": "chalcopyrite"
        },
        {
          "temp_K": 873.15,
          "freq_hz": 2450000000.0,
          "eps_real": 13.0,
          "eps_imag": 1.35,
          "moisture_wt_percent": 0.0,
          "source": "Forster PhD 2023 Ch. 4\u20135; Goldbaum et al. cavity perturbation @ 912\u20132466 MHz",
          "notes": "chalcopyrite"
        }
      ]
    },
    {
      "label": "pyrrhotite",
      "points": [
        {
          "temp_K": 298.15,
          "freq_hz": 912000000.0,
          "eps_real": 10.8,
          "eps_imag": 0.55,
          "moisture_wt_percent": 0.0,
          "source": "Forster PhD 2023 Ch. 4\u20135; Goldbaum et al. cavity perturbation @ 912\u20132466 MHz",
          "notes": "pyrrhotite"
        },
        {
          "temp_K": 298.15,
          "freq_hz": 2450000000.0,
          "eps_real": 11.2,
          "eps_imag": 0.68,
          "moisture_wt_percent": 0.0,
          "source": "Forster PhD 2023 Ch. 4\u20135; Goldbaum et al. cavity perturbation @ 912\u20132466 MHz",
          "notes": "pyrrhotite"
        },
        {
          "temp_K": 423.15,
          "freq_hz": 912000000.0,
          "eps_real": 11.5,
          "eps_imag": 0.75,
          "moisture_wt_percent": 0.0,
          "source": "Forster PhD 2023 Ch. 4\u20135; Goldbaum et al. cavity perturbation @ 912\u20132466 MHz",
          "notes": "pyrrhotite"
        },
        {
          "temp_K": 423.15,
          "freq_hz": 2450000000.0,
          "eps_real": 12.0,
          "eps_imag": 0.95,
          "moisture_wt_percent": 0.0,
          "source": "Forster PhD 2023 Ch. 4\u20135; Goldbaum et al. cavity perturbation @ 912\u20132466 MHz",
          "notes": "pyrrhotite"
        },
        {
          "temp_K": 573.15,
          "freq_hz": 912000000.0,
          "eps_real": 12.5,
          "eps_imag": 1.05,
          "moisture_wt_percent": 0.0,
          "source": "Forster PhD 2023 Ch. 4\u20135; Goldbaum et al. cavity perturbation @ 912\u20132466 MHz",
          "notes": "pyrrhotite"
        },
        {
          "temp_K": 573.15,
          "freq_hz": 2450000000.0,
          "eps_real": 13.2,
          "eps_imag": 1.35,
          "moisture_wt_percent": 0.0,
          "source": "Forster PhD 2023 Ch. 4\u20135; Goldbaum et al. cavity perturbation @ 912\u20132466 MHz",
          "notes": "pyrrhotite"
        },
        {
          "temp_K": 723.15,
          "freq_hz": 912000000.0,
          "eps_real": 13.0,
          "eps_imag": 1.2,
          "moisture_wt_percent": 0.0,
          "source": "Forster PhD 2023 Ch. 4\u20135; Goldbaum et al. cavity perturbation @ 912\u20132466 MHz",
          "notes": "pyrrhotite"
        },
        {
          "temp_K": 723.15,
          "freq_hz": 2450000000.0,
          "eps_real": 13.8,
          "eps_imag": 1.55,
          "moisture_wt_percent": 0.0,
          "source": "Forster PhD 2023 Ch. 4\u20135; Goldbaum et al. cavity perturbation @ 912\u20132466 MHz",
          "notes": "pyrrhotite"
        }
      ]
    },
    {
      "label": "magnetite",
      "points": [
        {
          "temp_K": 298.15,
          "freq_hz": 912000000.0,
          "eps_real": 11.8,
          "eps_imag": 0.9,
          "moisture_wt_percent": 0.0,
          "source": "Forster PhD 2023 Ch. 4\u20135; Goldbaum et al. cavity perturbation @ 912\u20132466 MHz",
          "notes": "magnetite"
        },
        {
          "temp_K": 298.15,
          "freq_hz": 2450000000.0,
          "eps_real": 12.2,
          "eps_imag": 1.05,
          "moisture_wt_percent": 0.0,
          "source": "Forster PhD 2023 Ch. 4\u20135; Goldbaum et al. cavity perturbation @ 912\u20132466 MHz",
          "notes": "magnetite"
        },
        {
          "temp_K": 473.15,
          "freq_hz": 912000000.0,
          "eps_real": 12.5,
          "eps_imag": 1.25,
          "moisture_wt_percent": 0.0,
          "source": "Forster PhD 2023 Ch. 4\u20135; Goldbaum et al. cavity perturbation @ 912\u20132466 MHz",
          "notes": "magnetite"
        },
        {
          "temp_K": 473.15,
          "freq_hz": 2450000000.0,
          "eps_real": 13.0,
          "eps_imag": 1.55,
          "moisture_wt_percent": 0.0,
          "source": "Forster PhD 2023 Ch. 4\u20135; Goldbaum et al. cavity perturbation @ 912\u20132466 MHz",
          "notes": "magnetite"
        },
        {
          "temp_K": 673.15,
          "freq_hz": 912000000.0,
          "eps_real": 13.5,
          "eps_imag": 2.0,
          "moisture_wt_percent": 0.0,
          "source": "Forster PhD 2023 Ch. 4\u20135; Goldbaum et al. cavity perturbation @ 912\u20132466 MHz",
          "notes": "magnetite"
        },
        {
          "temp_K": 673.15,
          "freq_hz": 2450000000.0,
          "eps_real": 14.5,
          "eps_imag": 2.8,
          "moisture_wt_percent": 0.0,
          "source": "Forster PhD 2023 Ch. 4\u20135; Goldbaum et al. cavity perturbation @ 912\u20132466 MHz",
          "notes": "magnetite"
        },
        {
          "temp_K": 873.15,
          "freq_hz": 912000000.0,
          "eps_real": 14.0,
          "eps_imag": 2.5,
          "moisture_wt_percent": 0.0,
          "source": "Forster PhD 2023 Ch. 4\u20135; Goldbaum et al. cavity perturbation @ 912\u20132466 MHz",
          "notes": "magnetite"
        },
        {
          "temp_K": 873.15,
          "freq_hz": 2450000000.0,
          "eps_real": 15.0,
          "eps_imag": 3.2,
          "moisture_wt_percent": 0.0,
          "source": "Forster PhD 2023 Ch. 4\u20135; Goldbaum et al. cavity perturbation @ 912\u20132466 MHz",
          "notes": "magnetite"
        }
      ]
    },
    {
      "label": "bornite",
      "points": [
        {
          "temp_K": 298.15,
          "freq_hz": 912000000.0,
          "eps_real": 10.3,
          "eps_imag": 0.48,
          "moisture_wt_percent": 0.0,
          "source": "Forster PhD 2023 Ch. 4\u20135; Goldbaum et al. cavity perturbation @ 912\u20132466 MHz",
          "notes": "bornite"
        },
        {
          "temp_K": 298.15,
          "freq_hz": 2450000000.0,
          "eps_real": 10.6,
          "eps_imag": 0.58,
          "moisture_wt_percent": 0.0,
          "source": "Forster PhD 2023 Ch. 4\u20135; Goldbaum et al. cavity perturbation @ 912\u20132466 MHz",
          "notes": "bornite"
        },
        {
          "temp_K": 473.15,
          "freq_hz": 912000000.0,
          "eps_real": 10.8,
          "eps_imag": 0.68,
          "moisture_wt_percent": 0.0,
          "source": "Forster PhD 2023 Ch. 4\u20135; Goldbaum et al. cavity perturbation @ 912\u20132466 MHz",
          "notes": "bornite"
        },
        {
          "temp_K": 473.15,
          "freq_hz": 2450000000.0,
          "eps_real": 11.2,
          "eps_imag": 0.82,
          "moisture_wt_percent": 0.0,
          "source": "Forster PhD 2023 Ch. 4\u20135; Goldbaum et al. cavity perturbation @ 912\u20132466 MHz",
          "notes": "bornite"
        },
        {
          "temp_K": 673.15,
          "freq_hz": 912000000.0,
          "eps_real": 11.5,
          "eps_imag": 0.88,
          "moisture_wt_percent": 0.0,
          "source": "Forster PhD 2023 Ch. 4\u20135; Goldbaum et al. cavity perturbation @ 912\u20132466 MHz",
          "notes": "bornite"
        },
        {
          "temp_K": 673.15,
          "freq_hz": 2450000000.0,
          "eps_real": 12.0,
          "eps_imag": 1.05,
          "moisture_wt_percent": 0.0,
          "source": "Forster PhD 2023 Ch. 4\u20135; Goldbaum et al. cavity perturbation @ 912\u20132466 MHz",
          "notes": "bornite"
        }
      ]
    },
    {
      "label": "galena",
      "points": [
        {
          "temp_K": 298.15,
          "freq_hz": 912000000.0,
          "eps_real": 9.4,
          "eps_imag": 0.3,
          "moisture_wt_percent": 0.0,
          "source": "Forster PhD 2023 Ch. 4\u20135; Goldbaum et al. cavity perturbation @ 912\u20132466 MHz",
          "notes": "galena"
        },
        {
          "temp_K": 298.15,
          "freq_hz": 2450000000.0,
          "eps_real": 9.6,
          "eps_imag": 0.36,
          "moisture_wt_percent": 0.0,
          "source": "Forster PhD 2023 Ch. 4\u20135; Goldbaum et al. cavity perturbation @ 912\u20132466 MHz",
          "notes": "galena"
        },
        {
          "temp_K": 473.15,
          "freq_hz": 912000000.0,
          "eps_real": 9.6,
          "eps_imag": 0.34,
          "moisture_wt_percent": 0.0,
          "source": "Forster PhD 2023 Ch. 4\u20135; Goldbaum et al. cavity perturbation @ 912\u20132466 MHz",
          "notes": "galena"
        },
        {
          "temp_K": 473.15,
          "freq_hz": 2450000000.0,
          "eps_real": 9.8,
          "eps_imag": 0.4,
          "moisture_wt_percent": 0.0,
          "source": "Forster PhD 2023 Ch. 4\u20135; Goldbaum et al. cavity perturbation @ 912\u20132466 MHz",
          "notes": "galena"
        },
        {
          "temp_K": 673.15,
          "freq_hz": 912000000.0,
          "eps_real": 9.8,
          "eps_imag": 0.4,
          "moisture_wt_percent": 0.0,
          "source": "Forster PhD 2023 Ch. 4\u20135; Goldbaum et al. cavity perturbation @ 912\u20132466 MHz",
          "notes": "galena"
        },
        {
          "temp_K": 673.15,
          "freq_hz": 2450000000.0,
          "eps_real": 10.2,
          "eps_imag": 0.48,
          "moisture_wt_percent": 0.0,
          "source": "Forster PhD 2023 Ch. 4\u20135; Goldbaum et al. cavity perturbation @ 912\u20132466 MHz",
          "notes": "galena"
        }
      ]
    },
    {
      "label": "molybdenite",
      "points": [
        {
          "temp_K": 298.15,
          "freq_hz": 912000000.0,
          "eps_real": 7.4,
          "eps_imag": 0.85,
          "moisture_wt_percent": 0.0,
          "source": "Forster PhD 2023 Ch. 4\u20135; Goldbaum et al. cavity perturbation @ 912\u20132466 MHz",
          "notes": "molybdenite"
        },
        {
          "temp_K": 298.15,
          "freq_hz": 2450000000.0,
          "eps_real": 7.6,
          "eps_imag": 1.05,
          "moisture_wt_percent": 0.0,
          "source": "Forster PhD 2023 Ch. 4\u20135; Goldbaum et al. cavity perturbation @ 912\u20132466 MHz",
          "notes": "molybdenite"
        },
        {
          "temp_K": 473.15,
          "freq_hz": 912000000.0,
          "eps_real": 7.8,
          "eps_imag": 1.15,
          "moisture_wt_percent": 0.0,
          "source": "Forster PhD 2023 Ch. 4\u20135; Goldbaum et al. cavity perturbation @ 912\u20132466 MHz",
          "notes": "molybdenite"
        },
        {
          "temp_K": 473.15,
          "freq_hz": 2450000000.0,
          "eps_real": 8.1,
          "eps_imag": 1.4,
          "moisture_wt_percent": 0.0,
          "source": "Forster PhD 2023 Ch. 4\u20135; Goldbaum et al. cavity perturbation @ 912\u20132466 MHz",
          "notes": "molybdenite"
        },
        {
          "temp_K": 673.15,
          "freq_hz": 912000000.0,
          "eps_real": 8.2,
          "eps_imag": 1.45,
          "moisture_wt_percent": 0.0,
          "source": "Forster PhD 2023 Ch. 4\u20135; Goldbaum et al. cavity perturbation @ 912\u20132466 MHz",
          "notes": "molybdenite"
        },
        {
          "temp_K": 673.15,
          "freq_hz": 2450000000.0,
          "eps_real": 8.6,
          "eps_imag": 1.75,
          "moisture_wt_percent": 0.0,
          "source": "Forster PhD 2023 Ch. 4\u20135; Goldbaum et al. cavity perturbation @ 912\u20132466 MHz",
          "notes": "molybdenite"
        }
      ]
    },
    {
      "label": "pentlandite",
      "points": [
        {
          "temp_K": 298.15,
          "freq_hz": 912000000.0,
          "eps_real": 9.8,
          "eps_imag": 0.42,
          "moisture_wt_percent": 0.0,
          "source": "Forster PhD 2023 Ch. 4\u20135; Goldbaum et al. cavity perturbation @ 912\u20132466 MHz",
          "notes": "pentlandite"
        },
        {
          "temp_K": 298.15,
          "freq_hz": 2450000000.0,
          "eps_real": 10.1,
          "eps_imag": 0.52,
          "moisture_wt_percent": 0.0,
          "source": "Forster PhD 2023 Ch. 4\u20135; Goldbaum et al. cavity perturbation @ 912\u20132466 MHz",
          "notes": "pentlandite"
        },
        {
          "temp_K": 423.15,
          "freq_hz": 912000000.0,
          "eps_real": 10.2,
          "eps_imag": 0.72,
          "moisture_wt_percent": 0.0,
          "source": "Forster PhD 2023 Ch. 4\u20135; Goldbaum et al. cavity perturbation @ 912\u20132466 MHz",
          "notes": "pentlandite"
        },
        {
          "temp_K": 423.15,
          "freq_hz": 2450000000.0,
          "eps_real": 10.6,
          "eps_imag": 0.9,
          "moisture_wt_percent": 0.0,
          "source": "Forster PhD 2023 Ch. 4\u20135; Goldbaum et al. cavity perturbation @ 912\u20132466 MHz",
          "notes": "pentlandite"
        },
        {
          "temp_K": 573.15,
          "freq_hz": 912000000.0,
          "eps_real": 10.5,
          "eps_imag": 1.0,
          "moisture_wt_percent": 0.0,
          "source": "Forster PhD 2023 Ch. 4\u20135; Goldbaum et al. cavity perturbation @ 912\u20132466 MHz",
          "notes": "pentlandite"
        },
        {
          "temp_K": 573.15,
          "freq_hz": 2450000000.0,
          "eps_real": 11.0,
          "eps_imag": 1.25,
          "moisture_wt_percent": 0.0,
          "source": "Forster PhD 2023 Ch. 4\u20135; Goldbaum et al. cavity perturbation @ 912\u20132466 MHz",
          "notes": "pentlandite"
        }
      ]
    },
    {
      "label": "hematite",
      "points": [
        {
          "temp_K": 298.15,
          "freq_hz": 912000000.0,
          "eps_real": 10.8,
          "eps_imag": 0.35,
          "moisture_wt_percent": 0.0,
          "source": "Forster PhD 2023 Ch. 4\u20135; Goldbaum et al. cavity perturbation @ 912\u20132466 MHz",
          "notes": "hematite"
        },
        {
          "temp_K": 298.15,
          "freq_hz": 2450000000.0,
          "eps_real": 11.2,
          "eps_imag": 0.42,
          "moisture_wt_percent": 0.0,
          "source": "Forster PhD 2023 Ch. 4\u20135; Goldbaum et al. cavity perturbation @ 912\u20132466 MHz",
          "notes": "hematite"
        },
        {
          "temp_K": 473.15,
          "freq_hz": 912000000.0,
          "eps_real": 11.5,
          "eps_imag": 0.55,
          "moisture_wt_percent": 0.0,
          "source": "Forster PhD 2023 Ch. 4\u20135; Goldbaum et al. cavity perturbation @ 912\u20132466 MHz",
          "notes": "hematite"
        },
        {
          "temp_K": 473.15,
          "freq_hz": 2450000000.0,
          "eps_real": 12.0,
          "eps_imag": 0.68,
          "moisture_wt_percent": 0.0,
          "source": "Forster PhD 2023 Ch. 4\u20135; Goldbaum et al. cavity perturbation @ 912\u20132466 MHz",
          "notes": "hematite"
        },
        {
          "temp_K": 673.15,
          "freq_hz": 912000000.0,
          "eps_real": 12.5,
          "eps_imag": 0.78,
          "moisture_wt_percent": 0.0,
          "source": "Forster PhD 2023 Ch. 4\u20135; Goldbaum et al. cavity perturbation @ 912\u20132466 MHz",
          "notes": "hematite"
        },
        {
          "temp_K": 673.15,
          "freq_hz": 2450000000.0,
          "eps_real": 13.2,
          "eps_imag": 0.95,
          "moisture_wt_percent": 0.0,
          "source": "Forster PhD 2023 Ch. 4\u20135; Goldbaum et al. cavity perturbation @ 912\u20132466 MHz",
          "notes": "hematite"
        }
      ]
    },
    {
      "label": "quartz",
      "points": [
        {
          "temp_K": 298.15,
          "freq_hz": 300000000.0,
          "eps_real": 4.0,
          "eps_imag": 0.000752,
          "moisture_wt_percent": 0.0,
          "source": "Church & Webb USBM RI 9035 (CDC 10413)",
          "notes": "quartz dry powder @ 300 MHz"
        },
        {
          "temp_K": 298.15,
          "freq_hz": 400000000.0,
          "eps_real": 3.96,
          "eps_imag": 0.000594,
          "moisture_wt_percent": 0.0,
          "source": "Church & Webb USBM RI 9035 (CDC 10413)",
          "notes": "quartz dry powder @ 400 MHz"
        },
        {
          "temp_K": 298.15,
          "freq_hz": 500000000.0,
          "eps_real": 3.89,
          "eps_imag": 0.0008558000000000002,
          "moisture_wt_percent": 0.0,
          "source": "Church & Webb USBM RI 9035 (CDC 10413)",
          "notes": "quartz dry powder @ 500 MHz"
        },
        {
          "temp_K": 298.15,
          "freq_hz": 600000000.0,
          "eps_real": 3.85,
          "eps_imag": 0.0007007000000000001,
          "moisture_wt_percent": 0.0,
          "source": "Church & Webb USBM RI 9035 (CDC 10413)",
          "notes": "quartz dry powder @ 600 MHz"
        },
        {
          "temp_K": 298.15,
          "freq_hz": 700000000.0,
          "eps_real": 3.9,
          "eps_imag": 0.0006006,
          "moisture_wt_percent": 0.0,
          "source": "Church & Webb USBM RI 9035 (CDC 10413)",
          "notes": "quartz dry powder @ 700 MHz"
        },
        {
          "temp_K": 298.15,
          "freq_hz": 900000000.0,
          "eps_real": 3.94,
          "eps_imag": 0.0006304,
          "moisture_wt_percent": 0.0,
          "source": "Church & Webb USBM RI 9035 (CDC 10413)",
          "notes": "quartz dry powder @ 900 MHz"
        },
        {
          "temp_K": 298.15,
          "freq_hz": 1000000000.0,
          "eps_real": 3.89,
          "eps_imag": 0.0005329300000000001,
          "moisture_wt_percent": 0.0,
          "source": "Church & Webb USBM RI 9035 (CDC 10413)",
          "notes": "quartz dry powder @ 1000 MHz"
        },
        {
          "temp_K": 298.15,
          "freq_hz": 2450000000.0,
          "eps_real": 3.94,
          "eps_imag": 0.0006304,
          "moisture_wt_percent": 0.0,
          "source": "Church & Webb USBM RI 9035 (CDC 10413)",
          "notes": "quartz 2.45 GHz carry-over from 900 MHz"
        }
      ]
    },
    {
      "label": "calcite",
      "points": [
        {
          "temp_K": 298.15,
          "freq_hz": 300000000.0,
          "eps_real": 9.16,
          "eps_imag": 0.0007053200000000001,
          "moisture_wt_percent": 0.0,
          "source": "Church & Webb USBM RI 9035 (CDC 10413)",
          "notes": "calcite dry powder @ 300 MHz"
        },
        {
          "temp_K": 298.15,
          "freq_hz": 400000000.0,
          "eps_real": 8.89,
          "eps_imag": 0.0007734300000000001,
          "moisture_wt_percent": 0.0,
          "source": "Church & Webb USBM RI 9035 (CDC 10413)",
          "notes": "calcite dry powder @ 400 MHz"
        },
        {
          "temp_K": 298.15,
          "freq_hz": 500000000.0,
          "eps_real": 9.1,
          "eps_imag": 0.0006097,
          "moisture_wt_percent": 0.0,
          "source": "Church & Webb USBM RI 9035 (CDC 10413)",
          "notes": "calcite dry powder @ 500 MHz"
        },
        {
          "temp_K": 298.15,
          "freq_hz": 600000000.0,
          "eps_real": 8.86,
          "eps_imag": 0.00054932,
          "moisture_wt_percent": 0.0,
          "source": "Church & Webb USBM RI 9035 (CDC 10413)",
          "notes": "calcite dry powder @ 600 MHz"
        },
        {
          "temp_K": 298.15,
          "freq_hz": 700000000.0,
          "eps_real": 9.02,
          "eps_imag": 0.00029766,
          "moisture_wt_percent": 0.0,
          "source": "Church & Webb USBM RI 9035 (CDC 10413)",
          "notes": "calcite dry powder @ 700 MHz"
        },
        {
          "temp_K": 298.15,
          "freq_hz": 800000000.0,
          "eps_real": 8.66,
          "eps_imag": 0.0002944400000000001,
          "moisture_wt_percent": 0.0,
          "source": "Church & Webb USBM RI 9035 (CDC 10413)",
          "notes": "calcite dry powder @ 800 MHz"
        },
        {
          "temp_K": 298.15,
          "freq_hz": 1000000000.0,
          "eps_real": 8.91,
          "eps_imag": 0.00041877,
          "moisture_wt_percent": 0.0,
          "source": "Church & Webb USBM RI 9035 (CDC 10413)",
          "notes": "calcite dry powder @ 1000 MHz"
        },
        {
          "temp_K": 298.15,
          "freq_hz": 2450000000.0,
          "eps_real": 8.91,
          "eps_imag": 0.00041877,
          "moisture_wt_percent": 0.0,
          "source": "Church & Webb USBM RI 9035 (CDC 10413)",
          "notes": "calcite 2.45 GHz carry-over from 1000 MHz"
        }
      ]
    },
    {
      "label": "dolomite",
      "points": [
        {
          "temp_K": 298.15,
          "freq_hz": 300000000.0,
          "eps_real": 7.62,
          "eps_imag": 0.0019812000000000002,
          "moisture_wt_percent": 0.0,
          "source": "Church & Webb USBM RI 9035 (CDC 10413)",
          "notes": "dolomite dry powder @ 300 MHz"
        },
        {
          "temp_K": 298.15,
          "freq_hz": 400000000.0,
          "eps_real": 7.38,
          "eps_imag": 0.0021992400000000003,
          "moisture_wt_percent": 0.0,
          "source": "Church & Webb USBM RI 9035 (CDC 10413)",
          "notes": "dolomite dry powder @ 400 MHz"
        },
        {
          "temp_K": 298.15,
          "freq_hz": 500000000.0,
          "eps_real": 7.32,
          "eps_imag": 0.00183732,
          "moisture_wt_percent": 0.0,
          "source": "Church & Webb USBM RI 9035 (CDC 10413)",
          "notes": "dolomite dry powder @ 500 MHz"
        },
        {
          "temp_K": 298.15,
          "freq_hz": 600000000.0,
          "eps_real": 7.37,
          "eps_imag": 0.0024984300000000003,
          "moisture_wt_percent": 0.0,
          "source": "Church & Webb USBM RI 9035 (CDC 10413)",
          "notes": "dolomite dry powder @ 600 MHz"
        },
        {
          "temp_K": 298.15,
          "freq_hz": 700000000.0,
          "eps_real": 7.34,
          "eps_imag": 0.00318556,
          "moisture_wt_percent": 0.0,
          "source": "Church & Webb USBM RI 9035 (CDC 10413)",
          "notes": "dolomite dry powder @ 700 MHz"
        },
        {
          "temp_K": 298.15,
          "freq_hz": 800000000.0,
          "eps_real": 7.22,
          "eps_imag": 0.0018988599999999998,
          "moisture_wt_percent": 0.0,
          "source": "Church & Webb USBM RI 9035 (CDC 10413)",
          "notes": "dolomite dry powder @ 800 MHz"
        },
        {
          "temp_K": 298.15,
          "freq_hz": 900000000.0,
          "eps_real": 7.26,
          "eps_imag": 0.00225786,
          "moisture_wt_percent": 0.0,
          "source": "Church & Webb USBM RI 9035 (CDC 10413)",
          "notes": "dolomite dry powder @ 900 MHz"
        },
        {
          "temp_K": 298.15,
          "freq_hz": 1000000000.0,
          "eps_real": 7.41,
          "eps_imag": 0.00179322,
          "moisture_wt_percent": 0.0,
          "source": "Church & Webb USBM RI 9035 (CDC 10413)",
          "notes": "dolomite dry powder @ 1000 MHz"
        },
        {
          "temp_K": 298.15,
          "freq_hz": 2450000000.0,
          "eps_real": 7.26,
          "eps_imag": 0.00225786,
          "moisture_wt_percent": 0.0,
          "source": "Church & Webb USBM RI 9035 (CDC 10413)",
          "notes": "dolomite 2.45 GHz carry-over from 900 MHz"
        }
      ]
    },
    {
      "label": "orthoclase",
      "points": [
        {
          "temp_K": 298.15,
          "freq_hz": 300000000.0,
          "eps_real": 4.56,
          "eps_imag": 0.00029184,
          "moisture_wt_percent": 0.0,
          "source": "Church & Webb USBM RI 9035 (CDC 10413)",
          "notes": "orthoclase dry powder @ 300 MHz"
        },
        {
          "temp_K": 298.15,
          "freq_hz": 400000000.0,
          "eps_real": 4.54,
          "eps_imag": 0.00021338,
          "moisture_wt_percent": 0.0,
          "source": "Church & Webb USBM RI 9035 (CDC 10413)",
          "notes": "orthoclase dry powder @ 400 MHz"
        },
        {
          "temp_K": 298.15,
          "freq_hz": 600000000.0,
          "eps_real": 4.37,
          "eps_imag": 0.00027968000000000003,
          "moisture_wt_percent": 0.0,
          "source": "Church & Webb USBM RI 9035 (CDC 10413)",
          "notes": "orthoclase dry powder @ 600 MHz"
        },
        {
          "temp_K": 298.15,
          "freq_hz": 700000000.0,
          "eps_real": 4.4,
          "eps_imag": 0.0002772,
          "moisture_wt_percent": 0.0,
          "source": "Church & Webb USBM RI 9035 (CDC 10413)",
          "notes": "orthoclase dry powder @ 700 MHz"
        },
        {
          "temp_K": 298.15,
          "freq_hz": 1000000000.0,
          "eps_real": 4.34,
          "eps_imag": 0.00018662,
          "moisture_wt_percent": 0.0,
          "source": "Church & Webb USBM RI 9035 (CDC 10413)",
          "notes": "orthoclase dry powder @ 1000 MHz"
        },
        {
          "temp_K": 298.15,
          "freq_hz": 2450000000.0,
          "eps_real": 4.34,
          "eps_imag": 0.00018662,
          "moisture_wt_percent": 0.0,
          "source": "Church & Webb USBM RI 9035 (CDC 10413)",
          "notes": "orthoclase 2.45 GHz carry-over from 1000 MHz"
        }
      ]
    },
    {
      "label": "sphalerite",
      "points": [
        {
          "temp_K": 298.15,
          "freq_hz": 915000000.0,
          "eps_real": 8.8,
          "eps_imag": 0.05,
          "moisture_wt_percent": 0.0,
          "source": "USBM CDC 10047 open-ended coax; natural-density extrapolation @ 915 & 2450 MHz",
          "notes": "sphalerite natural density"
        },
        {
          "temp_K": 298.15,
          "freq_hz": 2450000000.0,
          "eps_real": 9.0,
          "eps_imag": 0.08,
          "moisture_wt_percent": 0.0,
          "source": "USBM CDC 10047 open-ended coax; natural-density extrapolation @ 915 & 2450 MHz",
          "notes": "sphalerite natural density"
        },
        {
          "temp_K": 373.15,
          "freq_hz": 915000000.0,
          "eps_real": 8.8,
          "eps_imag": 0.05,
          "moisture_wt_percent": 0.0,
          "source": "USBM CDC 10047 open-ended coax; natural-density extrapolation @ 915 & 2450 MHz",
          "notes": "sphalerite natural density"
        },
        {
          "temp_K": 373.15,
          "freq_hz": 2450000000.0,
          "eps_real": 9.0,
          "eps_imag": 0.08,
          "moisture_wt_percent": 0.0,
          "source": "USBM CDC 10047 open-ended coax; natural-density extrapolation @ 915 & 2450 MHz",
          "notes": "sphalerite natural density"
        },
        {
          "temp_K": 473.15,
          "freq_hz": 915000000.0,
          "eps_real": 8.9,
          "eps_imag": 0.06,
          "moisture_wt_percent": 0.0,
          "source": "USBM CDC 10047 open-ended coax; natural-density extrapolation @ 915 & 2450 MHz",
          "notes": "sphalerite natural density"
        },
        {
          "temp_K": 473.15,
          "freq_hz": 2450000000.0,
          "eps_real": 9.1,
          "eps_imag": 0.09,
          "moisture_wt_percent": 0.0,
          "source": "USBM CDC 10047 open-ended coax; natural-density extrapolation @ 915 & 2450 MHz",
          "notes": "sphalerite natural density"
        },
        {
          "temp_K": 573.15,
          "freq_hz": 915000000.0,
          "eps_real": 9.0,
          "eps_imag": 0.06,
          "moisture_wt_percent": 0.0,
          "source": "USBM CDC 10047 open-ended coax; natural-density extrapolation @ 915 & 2450 MHz",
          "notes": "sphalerite natural density"
        },
        {
          "temp_K": 573.15,
          "freq_hz": 2450000000.0,
          "eps_real": 9.2,
          "eps_imag": 0.1,
          "moisture_wt_percent": 0.0,
          "source": "USBM CDC 10047 open-ended coax; natural-density extrapolation @ 915 & 2450 MHz",
          "notes": "sphalerite natural density"
        }
      ]
    },
    {
      "label": "feldspar",
      "points": [
        {
          "temp_K": 298.0,
          "freq_hz": 2450000000.0,
          "eps_real": 6.0,
          "eps_imag": 0.09,
          "moisture_wt_percent": 0.0,
          "source": "MDPI 2022 Table 1 labradorite 6.01-j0.09 @ 2.45 GHz",
          "notes": "plagioclase feldspar"
        },
        {
          "temp_K": 1273.0,
          "freq_hz": 2450000000.0,
          "eps_real": 6.0,
          "eps_imag": 0.1,
          "moisture_wt_percent": 0.0,
          "source": "inactive silicate gangue",
          "notes": "plagioclase feldspar"
        }
      ]
    },
    {
      "label": "serpentine",
      "points": [
        {
          "temp_K": 298.0,
          "freq_hz": 2450000000.0,
          "eps_real": 5.2,
          "eps_imag": 0.02,
          "moisture_wt_percent": 0.0,
          "source": "Goldbaum Ch. 4 ultramafic silicate \u2014 low loss @ 912 MHz",
          "notes": "serpentine (lizardite)"
        },
        {
          "temp_K": 773.0,
          "freq_hz": 2450000000.0,
          "eps_real": 5.5,
          "eps_imag": 0.08,
          "moisture_wt_percent": 0.0,
          "source": "dehydroxylation onset \u2014 weak rise toward olivine",
          "notes": "serpentine (lizardite)"
        }
      ]
    }
  ]
}
